Repository: AvinGupta-ship-it/h2star

# h2star
**An open, tested materials-to-system model for cryo-adsorbent hydrogen
storage, with an identifiability analysis of the modified Dubinin–Astakhov
isotherm and system requirements stated in observable quantities.**

Version 1.0.0. The analysis plan, validation gates, tolerances and
calibration/validation split were externally pre-registered before the gate
code existed (Zenodo record
[10.5281/zenodo.23931242](https://doi.org/10.5281/zenodo.23931242)); the gate
outcomes, including one pre-registered FAIL and its consequences, are
recorded in `docs/validation_plan.md`.

## What this repository contains

`h2star` is a Python package that translates measured adsorption properties
of a sorbent into the gravimetric and volumetric capacity of a complete
onboard hydrogen storage system — real-gas hydrogen thermodynamics (CoolProp,
NIST-validated wrapper), the modified Dubinin–Astakhov (D–A) isotherm with
excess/absolute bookkeeping, isosteric heats, and a component-resolved
engineering model (composite or aluminium vessel, liner, MLI, outer shell,
internal heat-exchanger structure, supports, component-class balance of
plant), calibrated on one published HSECoE system and tested out-of-sample on
others. On top of that sit an error-model-weighted fitting and profile-
likelihood layer, an MCMC posterior, Shapley-effect sensitivity analysis for
dependent inputs, and requirement maps drawn in observable axes.

This is a model validated against published data and published models. It is
not a hardware demonstration.

## Findings

**1. Single-isotherm practical non-identifiability.** Fitting the modified
D–A model to the one 77 K AX-21 excess isotherm of the kind the literature
routinely publishes leaves the parameter vector loose: the 95% profile-
likelihood region spans n_max 37–142 mol/kg under the frozen
log10(P0/Pa) ≤ 12 bound (raising the bound to 14 widens it to 38–263 —
the quoted interval is bound-conditional, and relaxing the bound only
strengthens the conclusion), more than four decades of pseudo-saturation
pressure, and the temperature coefficient β is wholly undetermined. Fitting
seven temperatures (60–298 K) jointly pins n_max to ±1.2% (61.2–62.6
mol/kg; β ±2.0%, v_a ±2.4%) — but that is within-model precision under
m = 2 and the supercritical fit set. The structural spread is an order of
magnitude larger: freeing the D–A exponent moves n_max to 54.4, adding the
35–45 K isotherms to 69.2, and the source's own 30–293 K global fit is
71.6 — a ±13% model-form/fit-set spread that any use of the ±1% figure must
carry with it. The underlying degeneracy
at a single temperature follows from ε = α + βT and is visible in the source
data's own published alternative fits (Richard, Bénard & Chahine 2009,
Table 3); the contribution here is its quantification by profile likelihood
with an explicit measurement-error model, and the measurement of how much
identifiability each added temperature restores.

**2. Loose parameters, tight predictions.** Across the propagated 77 K
profile ridge (n_max 40–120, a 3.0× range; the full 95% interval is 3.8×)
the predicted usable system capacity at the baseline envelope varies by only
±2.4% (volumetric: ±3.0%); evaluated at the exact interval endpoints
(n_max 37.4 and 142.2) it stays within ≈4% of the optimum
(data/analysis/identifiability_v1.json, propagation records). The model is
sloppy in the sense of Gutenkunst et al. (2007): the Fisher-information
eigenvalue spectrum spans many decades. A requirement stated as "n_max = X
at fixed α, β, P0" is therefore conditional on an arbitrary point along a
ridge the data do not resolve.

**3. Requirements belong in observables.** The requirement maps here use
deliverable EXCESS uptake between the stated full and empty states, together

## Data and provenance

Every number in `data/` carries a citation. The multi-temperature AX-21
dataset (`data/validation/ax21_fig1a_multiT.csv`) was digitized from Richard,
Bénard & Chahine, *Adsorption* 15 (2009) 43–51, Fig. 1a by two independent
routes (one visual, one scripted template-matching), reconciled under a rule
frozen before either output was read, with per-point uncertainties and the
axis resolution recorded (`..._reconciliation.md`). The SWCNT dataset from
Panella, Hirscher & Roth, *Carbon* 43 (2005) Fig. 2b was produced the same
way; because it reconciles to five 77 K points against a pre-registered
eight-point floor, the CNT case study appears only as a documented notebook
example, consistent with the established literature result that CNTs do not
exceed high-surface-area activated carbon (Tibbetts et al. 2001; Panella et
al. 2005; Zhou, Zhou & Sun 2004).

H2STAR is the companion model to
[HyCAN-DB](https://doi.org/10.5281/zenodo.23231985), an open corpus of
hydrogen-uptake measurements on carbon materials: the database curates what
is knowable from the literature, and this model converts it into system-level
meaning.

File: data/materials/mof5_compacted_hsecoe.yaml
name: "Compacted MOF-5, 0.32 g/cc (HSECoE system-model parameter set)"
citation: >
  Tamburello, Hardy, Corgnale, Sulic, Anton, "Cryo-Adsorbent Hydrogen Storage Systems for Fuel
  Cell Vehicles", Proc. ASME FEDSM2017, paper FEDSM2017-69411 (open manuscript
  SRNL-STI-2017-00079), Table 2, column "Compacted MOF-5 (0.32 g/cc)": rho_ads 322.0 kg/m3,
  alpha 2095.25 J/mol, beta 22.632 J/(mol*K), nmax 154.815 mol/kg, P0 3.156e9 Pa,
  Va 0.00220 m3/kg, Vv 0.00261 m3/kg. DOI 10.1115/FEDSM2017-69411. Read from the open
  manuscript PDF 2026-11-03.
date_accessed: "2026-11-03"
parameters:
  n_max: {value: 154.815, unit: "mol/kg"}
  alpha: {value: 2095.25, unit: "J/mol"}
  beta: {value: 22.632, unit: "J/(mol*K)"}
  p0: {value: 3156.0, unit: "MPa"}          # source-native 3.156e9 Pa = 3156 MPa
  v_a: {value: 0.00220, unit: "m3/kg"}
material_anchors:
  bulk_density_kg_per_m3: 322.0
  skeletal_density_kg_per_m3: 2262.4
  skeletal_density_source: >
    Derived from the same Table 2 row, not independently published: the source gives the void
    volume Vv = 0.00261 m3/kg, and 1/rho_skel = 1/rho_bulk - Vv = 1/322.0 - 0.00261
    = 4.4203e-4 m3/kg, so rho_skel = 2262.4 kg/m3. Same bookkeeping convention as the powder
    set (data/materials/mof5_hsecoe.yaml).
validity:
  pressure_range_MPa: [0.0, 10.0]
  temperature_range_K: [80.0, 160.0]
  note: >
    HSECoE system-model fit used for system design in the source; validity range is the HSECoE
    operating envelope (5-100 bar, 80-160 K). Used here ONLY for the secondary, non-binding
    MATI family check of calibration E1 (docs/validation_plan.md, Part v1.0) -- the MATI
    system of FEDSM Table 5 uses this material. Never used in any gate, claim, or figure.

File: data/materials/mof5_hsecoe.yaml
name: "Powder MOF-5 (HSECoE system-model parameter set)"
citation: >
  Tamburello, Hardy, Corgnale, Sulic, Anton, "Cryo-Adsorbent Hydrogen Storage Systems for Fuel
  Cell Vehicles", Proc. ASME FEDSM2017, paper FEDSM2017-69411 (open manuscript
  SRNL-STI-2017-00079), Table 2, column "Powder MOF-5": rho_ads 130.0 kg/m3, alpha 2895.13 J/mol,
  beta 15.2912 J/(mol*K), nmax 96.4317 mol/kg, P0 1.387e9 Pa, Va 0.00170 m3/kg, Vv 0.00725 m3/kg.
  DOI 10.1115/FEDSM2017-69411. Read from the manuscript PDF 2026-11-03.
date_accessed: "2026-11-03"
parameters:
  n_max: {value: 96.4317, unit: "mol/kg"}
  alpha: {value: 2895.13, unit: "J/mol"}
  beta: {value: 15.2912, unit: "J/(mol*K)"}
  p0: {value: 1387.0, unit: "MPa"}          # source-native 1.387e9 Pa = 1387 MPa
  v_a: {value: 0.00170, unit: "m3/kg"}
material_anchors:
  bulk_density_kg_per_m3: 130.0
  skeletal_density_kg_per_m3: 2260.9
  skeletal_density_source: >
    Derived from the same Table 2 row, not independently published: the source gives the void
    volume Vv = 0.00725 m3/kg, and 1/rho_skel = 1/rho_bulk - Vv = 1/130.0 - 0.00725
    = 4.4231e-4 m3/kg, so rho_skel = 2260.9 kg/m3. This reproduces the source's own void
    bookkeeping exactly (V_void per kg = Vv at full packing); the tank layer subtracts v_a
    separately, giving the source's interstitial gas volume Vg = Vv - Va = 0.00555 m3/kg.
validity:
  pressure_range_MPa: [0.0, 10.0]
  temperature_range_K: [80.0, 160.0]
  note: >
    HSECoE system-model fit used for system design in the source; validity range is the HSECoE
    operating envelope (5-100 bar, 80-160 K), not a statement about the underlying isotherm data
    range. Used here only to reproduce the source's own system designs (calibration case E1),
    never as a material-property claim about MOF-5.
